Repository: ChristianPh404/Resistencia-de-Materiales-y-DIse-o-mec-nico-

# Resistencia-de-Materiales-y-DIse-o-mec-nico-

File: resultados_practica_corrosion/exp_3_2_No_Taladrada.csv
t (min),t (h),Masa (g),Masa (%),Pérdida (mg),v_acum (mg/h),v_int (mg/h)
0,0.0,8.6398,100.0,0.0,0.0,0.0
5,0.083,8.6396,99.9977,0.2,2.4,2.4
15,0.25,8.6385,99.985,1.3,5.2,6.6
25,0.417,8.6371,99.9687,2.7,6.48,8.4
35,0.583,8.6364,99.9606,3.4,5.8286,4.2
50,0.833,8.6356,99.9514,4.2,5.04,3.2
65,1.083,8.6333,99.9248,6.5,6.0,9.2
80,1.333,8.6329,99.9201,6.9,5.175,1.6
107,1.783,8.6297,99.8831,10.1,5.6636,7.1111
132,2.2,8.6293,99.8785,10.5,4.7727,0.96
145,2.417,8.6278,99.8611,12.0,4.9655,6.9231
165,2.75,8.6279,99.8623,11.9,4.3273,-0.3
185,3.083,8.627,99.8518,12.8,4.1514,2.7
205,3.417,8.6252,99.831,14.6,4.2732,5.4
225,3.75,8.6245,99.8229,15.3,4.08,2.1
245,4.083,8.623,99.8056,16.8,4.1143,4.5

File: resultados_practica_corrosion/experimento_3_1_Zn_pH4.csv
t (días),t (horas),Masa (g),Masa (%),Pérdida acum (mg),v_corr_acum (mg/h),v_corr_int (mg/h),pH
0.0,0.0,7.77,100.0,0.0,0.0,0.0,4.1
0.938,22.512,7.7332,99.5264,36.8,1.6347,1.6347,4.67
1.948,46.751999999999995,7.6889,98.9562,81.1,1.7347,1.8276,5.22
2.948,70.752,7.6482,98.4324,121.8,1.7215,1.6958,5.63
5.865,140.76,7.6098,97.9382,160.2,1.1381,0.5485,6.58
6.075,145.8,7.6077,97.9112,162.3,1.1132,0.4167,6.86

File: resultados_practica_corrosion/experimento_3_2_Probeta_taladrada_1.csv
t (min),t (horas),Masa (g),Masa (%),Pérdida acum (mg),v_corr_acum (mg/h),v_corr_int (mg/h)
0,0.0,8.3728,100.0,0.0,0.0,0.0
5,0.083,8.3719,99.9893,0.9,10.8,10.8
15,0.25,8.3702,99.9689,2.6,10.4,10.2
25,0.417,8.3689,99.9534,3.9,9.36,7.8
35,0.583,8.3675,99.9367,5.3,9.0857,8.4
50,0.833,8.3659,99.9176,6.9,8.28,6.4
65,1.083,8.3641,99.8961,8.7,8.0308,7.2
80,1.333,8.3625,99.877,10.3,7.725,6.4
107,1.783,8.3589,99.834,13.9,7.7944,8.0
132,2.2,8.3568,99.8089,16.0,7.2727,5.04
145,2.417,8.3565,99.8053,16.3,6.7448,1.3846
165,2.75,8.3542,99.7779,18.6,6.7636,6.9
185,3.083,8.353,99.7635,19.8,6.4216,3.6
205,3.417,8.3517,99.748,21.1,6.1756,3.9
225,3.75,8.3509,99.7384,21.9,5.84,2.4
245,4.083,8.3508,99.7372,22.0,5.3878,0.3
